Repository: Ray-1026/SMA-ML

# SMA_ML
Using machine learning to predict the features of Shape Memory Alloy.

File: datasets/1108 B19' dataset_1.csv
Ni,Ti,Hf,Co,Cu,Zr,en_p,ea,valence,pettifor,rad_ionic,rad_slater,rad_clementi,?H,?S,T,a,b,c,beta
0,0,0,0,0,100,1.33,0.426,4,0.76,0.84,1.55,2.06,0,0,25,5.1462,5.2042,5.312,99.243
25,16.67,16.67,10,15,16.67,1.651473,0.6234835,7.0504,0.9440775,0.773747,1.42515,1.72553,-37.32652244,14.61068271,25,3.135,4.128,4.975,102.5
50,35,0,0,0,15,1.6985,0.66955,7,0.9355,0.73,1.3975,1.67,-49.49,8.302188563,25,3.055,4.117,4.89,102.31
47,35,0,0,3,15,1.6979,0.67171,7.03,0.9388,0.7312,1.3975,1.6688,-47.7044,9.245692554,25,3.062,4.123,4.862,101.1
45,35,0,0,5,15,1.6975,0.67315,7.05,0.941,0.732,1.3975,1.668,-46.53,9.653558483,25,3.066,4.128,4.844,100.55
40,35,0,0,10,15,1.6965,0.67675,7.1,0.9465,0.734,1.3975,1.666,-43.65,10.38236144,25,3.075,4.138,4.801,98.79
35,35,0,0,15,15,1.6955,0.68035,7.15,0.952,0.736,1.3975,1.664,-40.85,10.84155147,25,3.084,4.148,4.757,97.09
25,20,15,0,25,15,1.6605,0.6757,7.25,0.96075,0.7535,1.42,1.708,-33.33,13.17079569,-100,3.331,4.216,4.781,100.3
25,16.67,16.67,0,25,16.67,1.653473,0.6801835,7.2504,0.9600775,0.756747,1.42515,1.71853,-33.61912244,13.21182796,25,3.172,4.138,5.007,102.65
25,16.67,16.67,0,25,16.67,1.653473,0.6801835,7.2504,0.9600775,0.756747,1.42515,1.71853,-33.61912244,13.21182796,25,3.155,4.167,4.967,100.95
35,25,12.5,0,15,12.5,1.67325,0.6618,7.15,0.950875,0.74475,1.4125,1.6965,-37.81,12.62430781,25,3.107,4.135,4.91,101.34
35,20,15,0,15,15,1.6625,0.6685,7.15,0.94975,0.7495,1.42,1.712,-38.63,12.82874576,25,3.1464,4.1286,4.9308,101.59
35,35,0,0,15,15,1.6955,0.68035,7.15,0.952,0.736,1.3975,1.664,-40.85,10.84155147,25,3.084,4.148,4.757,97.1
25,20,15,0,25,15,1.6605,0.6757,7.25,0.96075,0.7535,1.42,1.708,-33.33,13.17079569,25,3.331,4.216,4.781,100.3
49.75,50.25,0,0,0,0,1.72905,0.6148075,6.985,0.93925,0.715125,1.375125,1.625675,-34.999125,5.762721734,23,2.87,4.11,4.6,97.4
50,50,0,0,0,0,1.73,0.6175,7,0.94,0.715,1.375,1.625,-35,5.762825659,20,2.904,4.121,4.649,97.9
49.75,50.25,0,0,0,0,1.72905,0.6148075,6.985,0.93925,0.715125,1.375125,1.625675,-34.999125,5.762721734,-192,2.874,4.113,4.63,97
49.75,50.25,0,0,0,0,1.72905,0.6148075,6.985,0.93925,0.715125,1.375125,1.625675,-34.999125,5.762721734,-53,2.88,4.148,4.621,96.4
49.75,50.25,0,0,0,0,1.72905,0.6148075,6.985,0.93925,0.715125,1.375125,1.625675,-34.999125,5.762721734,-178,2.872,4.124,4.632,96.9
49.8,50.2,0,0,0,0,1.72924,0.615346,6.988,0.9394,0.7151,1.3751,1.62554,-34.99944,5.762759147,20,2.893,4.12,4.657,97.6
50.3,49.7,0,0,0,0,1.73114,0.620731,7.018,0.9409,0.71485,1.37485,1.62419,-34.99874,5.762676006,20,2.889,4.12,4.622,96.8
50,50,0,0,0,0,1.73,0.6175,7,0.94,0.715,1.375,1.625,-35,5.762825659,20,2.909,4.141,4.639,96.8
49.2,50.8,0,0,0,0,1.72696,0.608884,6.952,0.9376,0.7154,1.3754,1.62716,-34.99104,5.761761422,-263,2.884,4.11,4.665,98.1
51,49,0,0,0,0,1.7338,0.62827,7.06,0.943,0.7145,1.3745,1.6223,-34.986,5.761162748,-45,2.887,4.114,4.634,96.7
51,49,0,0,0,0,1.7338,0.62827,7.06,0.943,0.7145,1.3745,1.6223,-34.986,5.761162748,-150,2.898,4.143,4.653,97.3
49.2,50.8,0,0,0,0,1.72696,0.608884,6.952,0.9376,0.7154,1.3754,1.62716,-34.99104,5.761761422,20,2.898,4.108,4.646,97.78
48.5,51.5,0,0,0,0,1.7243,0.601345,6.91,0.9355,0.71575,1.37575,1.62905,-34.9685,5.759083798,20,2.9,4.11,4.66,97.8
50,50,0,0,0,0,1.73,0.6175,7,0.94,0.715,1.375,1.625,-35,5.762825659,20,2.89,4.12,4.64,97.3
50.5,49.5,0,0,0,0,1.7319,0.622885,7.03,0.9415,0.71475,1.37475,1.62365,-34.9965,5.762409952,-50,2.89,4.15,4.64,97.1
50.1,49.9,0,0,0,0,1.73038,0.618577,7.006,0.9403,0.71495,1.37495,1.62473,-34.99986,5.762809031,21,2.904,4.141,4.654,97.1
50.1,49.9,0,0,0,0,1.73038,0.618577,7.006,0.9403,0.71495,1.37495,1.62473,-34.99986,5.762809031,74,2.902,4.155,4.632,96.6
50.5,49.5,0,0,0,0,1.7319,0.622885,7.03,0.9415,0.71475,1.37475,1.62365,-34.9965,5.762409952,20,2.886,4.138,4.629,96.7
50.5,49.5,0,0,0,0,1.7319,0.622885,7.03,0.9415,0.71475,1.37475,1.62365,-34.9965,5.762409952,-20,2.883,4.132,4.636,96.9
50.5,49.5,0,0,0,0,1.7319,0.622885,7.03,0.9415,0.71475,1.37475,1.62365,-34.9965,5.762409952,-71,2.8815,4.1232,4.6256,97
50,50,0,0,0,0,1.73,0.6175,7,0.94,0.715,1.375,1.625,-35,5.762825659,20,2.909,4.1135,4.657,97.9
50.7,49.3,0,0,0,0,1.73266,0.625039,7.042,0.9421,0.71465,1.37465,1.62311,-34.99314,5.762010861,20,2.882,4.143,4.614,96.35
50,50,0,0,0,0,1.73,0.6175,7,0.94,0.715,1.375,1.625,-35,5.762825659,50,2.91,4.123,4.654,97.8
50.7,49.3,0,0,0,0,1.73266,0.625039,7.042,0.9421,0.71465,1.37465,1.62311,-34.99314,5.762010861,-12,2.882,4.128,4.623,96.7
50.7,49.3,0,0,0,0,1.73266,0.625039,7.042,0.9421,0.71465,1.37465,1.62311,-34.99314,5.762010861,-28,2.8934,4.127,4.6354,97.18
50.7,49.3,0,0,0,0,1.73266,0.625039,7.042,0.9421,0.71465,1.37465,1.62311,-34.99314,5.762010861,21,2.893,4.134,4.633,96.96
50.7,49.3,0,0,0,0,1.73266,0.625039,7.042,0.9421,0.71465,1.37465,1.62311,-34.99314,5.762010861,25,2.8964,4.1351,4.6234,96.76
50.7,49.3,0,0,0,0,1.73266,0.625039,7.042,0.9421,0.71465,1.37465,1.62311,-34.99314,5.762010861,-38,2.8786,4.134,4.6215,96.65
50.7,49.3,0,0,0,0,1.73266,0.625039,7.042,0.9421,0.71465,1.37465,1.62311,-34.99314,5.762010861,-8,2.8792,4.1394,4.614,96.47
51,49,0,0,0,0,1.7338,0.62827,7.06,0.943,0.7145,1.3745,1.6223,-34.986,5.761162748,-150,2.89,4.14,4.65,97.1
37,53.5,0,0,9.5,0,1.7148,0.586645,6.885,0.93995,0.72055,1.37675,1.63065,-28.9803,7.699829461,-87,3.031,4.254,4.823,96.96
49.5,34.9,15.6,0,0,0,1.69378,0.599791,6.97,0.93616,0.72929,1.39865,1.67627,-37.15866,8.358077074,25,3.01,4.07,4.79,101.86
49.8,42.2,8,0,0,0,1.71164,0.609026,6.988,0.9382,0.7223,1.3871,1.65114,-36.11496,7.593359668,25,2.97,4.1,4.75,100.2
48.5,36.5,15,0,0,0,1.6913,0.589495,6.91,0.93325,0.72925,1.39825,1.67705,-37.0055,8.342144875,25,2.93,4.11,4.73,100.4
49.5,45.5,0,0,0,5,1.7176,0.629465,6.97,0.937,0.72025,1.38275,1.64135,-40.8415,7.118136776,25,2.916,4.113,4.718,97.2
49.5,40.5,0,0,0,10,1.7071,0.646815,6.97,0.9355,0.72525,1.39025,1.65635,-45.7065,7.851807328,25,2.952,4.094,4.746,97.43
49.5,35.5,0,0,0,15,1.6966,0.664165,6.97,0.934,0.73025,1.39775,1.67135,-49.5915,8.316511469,25,2.976,4.092,4.79,97.53
49.5,30.5,0,0,0,20,1.6861,0.681515,6.97,0.9325,0.73525,1.40525,1.68635,-52.4965,8.581217126,25,2.992,4.08,4.858,98.5
49.5,45.5,0,0,0,5,1.7176,0.629465,6.97,0.937,0.72025,1.38275,1.64135,-40.8415,7.118136776,25,2.921,4.109,4.707,97.35
49.5,40.5,0,0,0,10,1.7071,0.646815,6.97,0.9355,0.72525,1.39025,1.65635,-45.7065,7.851807328,25,2.932,4.081,4.736,97.49
50.3,29.7,20,0,0,0,1.68714,0.604931,7.018,0.9379,0.73285,1.40485,1.68819,-37.81554,8.547594342,25,3.0502,4.0908,4.8694,103.02
50.3,29.7,20,0,0,0,1.68714,0.604931,7.018,0.9379,0.73285,1.40485,1.68819,-37.81554,8.547594342,25,3.0508,4.0881,4.8774,103.12
50.3,29.7,20,0,0,0,1.68714,0.604931,7.018,0.9379,0.73285,1.40485,1.68819,-37.81554,8.547594342,25,3.0569,4.0929,4.8806,103.21
50.3,29.7,20,0,0,0,1.68714,0.604931,7.018,0.9379,0.73285,1.40485,1.68819,-37.81554,8.547594342,25,3.0351,4.1108,4.8483,103.16
50.3,29.7,20,0,0,0,1.68714,0.604931,7.018,0.9379,0.73285,1.40485,1.68819,-37.81554,8.547594342,25,3.05,4.0826,4.8768,103.23
50.3,29.7,20,0,0,0,1.68714,0.604931,7.018,0.9379,0.73285,1.40485,1.68819,-37.81554,8.547594342,25,3.0536,4.0816,4.8841,103.17
50.3,29.7,20,0,0,0,1.68714,0.604931,7.018,0.9379,0.73285,1.40485,1.68819,-37.81554,8.547594342,25,3.048,4.0853,4.8693,103.15
50.3,29.7,20,0,0,0,1.68714,0.604931,7.018,0.9379,0.73285,1.40485,1.68819,-37.81554,8.547594342,25,3.0495,4.0868,4.8772,103.11
50.3,29.7,20,0,0,0,1.68714,0.604931,7.018,0.9379,0.73285,1.40485,1.68819,-37.81554,8.547594342,25,3.0468,4.0807,4.8612,103.2
50.3,29.7,20,0,0,0,1.68714,0.604931,7.018,0.9379,0.73285,1.40485,1.68819,-37.81554,8.547594342,25,3.0441,4.0824,4.8583,103.3
50.3,29.7,20,0,0,0,1.68714,0.604931,7.018,0.9379,0.73285,1.40485,1.68819,-37.81554,8.547594342,25,3.0539,4.0831,4.8788,103.3
50.3,29.7,20,0,0,0,1.68714,0.604931,7.018,0.9379,0.73285,1.40485,1.68819,-37.81554,8.547594342,25,3.0592,4.076,4.8886,103.5
50.3,29.7,20,0,0,0,1.68714,0.604931,7.018,0.9379,0.73285,1.40485,1.68819,-37.81554,8.547594342,25,3.0565,4.0836,4.8866,103.4
50.3,29.7,20,0,0,0,1.68714,0.604931,7.018,0.9379,0.73285,1.40485,1.68819,-37.81554,8.547594342,25,3.0478,4.0825,4.8714,103.2
50.3,29.7,20,0,0,0,1.68714,0.604931,7.018,0.9379,0.73285,1.40485,1.68819,-37.81554,8.547594342,25,3.0528,4.0782,4.8772,103.2
50.3,29.7,20,0,0,0,1.68714,0.604931,7.018,0.9379,0.73285,1.40485,1.68819,-37.81554,8.547594342,25,3.0466,4.0821,4.8712,103.3
50.3,29.7,20,0,0,0,1.68714,0.604931,7.018,0.9379,0.73285,1.40485,1.68819,-37.81554,8.547594342,25,3.0529,4.1029,4.8666,103.27
50.3,29.7,20,0,0,0,1.68714,0.604931,7.018,0.9379,0.73285,1.40485,1.68819,-37.81554,8.547594342,25,3.0508,4.1148,4.8666,103.19
50.3,29.7,20,0,0,0,1.68714,0.604931,7.018,0.9379,0.73285,1.40485,1.68819,-37.81554,8.547594342,25,3.0491,4.1172,4.8595,103.15
50.3,29.7,20,0,0,0,1.68714,0.604931,7.018,0.9379,0.73285,1.40485,1.68819,-37.81554,8.547594342,25,3.0282,4.0835,4.8347,102.79
50.3,29.7,20,0,0,0,1.68714,0.604931,7.018,0.9379,0.73285,1.40485,1.68819,-37.81554,8.547594342,25,3.0539,4.0972,4.8658,103.25
50.3,29.7,20,0,0,0,1.68714,0.604931,7.018,0.9379,0.73285,1.40485,1.68819,-37.81554,8.547594342,25,3.0557,4.0759,4.8848,103.25
50.3,29.7,20,0,0,0,1.68714,0.604931,7.018,0.9379,0.73285,1.40485,1.68819,-37.81554,8.547594342,25,3.0485,4.1407,4.8703,103.21
50.3,29.7,20,0,0,0,1.68714,0.604931,7.018,0.9379,0.73285,1.40485,1.68819,-37.81554,8.547594342,25,3.0554,4.1037,4.8685,103.24
50.3,29.7,20,0,0,0,1.68714,0.604931,7.018,0.9379,0.73285,1.40485,1.68819,-37.81554,8.547594342,25,3.0444,4.0959,4.8445,103.2
50.3,29.7,20,0,0,0,1.68714,0.604931,7.018,0.9379,0.73285,1.40485,1.68819,-37.81554,8.547594342,25,3.0427,4.0982,4.845,103.2
50.3,29.7,20,0,0,0,1.68714,0.604931,7.018,0.9379,0.73285,1.40485,1.68819,-37.81554,8.547594342,25,3.0549,4.0917,4.8721,103.3
50.3,29.7,20,0,0,0,1.68714,0.604931,7.018,0.9379,0.73285,1.40485,1.68819,-37.81554,8.547594342,25,3.0591,4.0791,4.8902,103.5
50.3,29.7,20,0,0,0,1.68714,0.604931,7.018,0.9379,0.73285,1.40485,1.68819,-37.81554,8.547594342,25,3.0565,4.0886,4.8824,103.5
50.3,29.7,20,0,0,0,1.68714,0.604931,7.018,0.9379,0.73285,1.40485,1.68819,-37.81554,8.547594342,25,3.046,4.0901,4.8568,103.2
50.3,29.7,20,0,0,0,1.68714,0.604931,7.018,0.9379,0.73285,1.40485,1.68819,-37.81554,8.547594342,25,3.0444,4.0876,4.8556,103.2
50.3,29.7,20,0,0,0,1.68714,0.604931,7.018,0.9379,0.73285,1.40485,1.68819,-37.81554,8.547594342,25,3.0457,4.0903,4.8547,103.3
50,50,0,0,0,0,1.73,0.6175,7,0.94,0.715,1.375,1.625,-35,5.762825659,25,2.89,4.12,4.63,96.8
50.6,49.4,0,0,0,0,1.73228,0.623962,7.036,0.9418,0.7147,1.3747,1.62338,-34.99496,5.762227037,25,2.876,4.132,4.622,97
49,50,0,1,0,0,1.7296,0.61255,6.99,0.9395,0.7171,1.375,1.6253,-34.86,6.170374253,25,2.882,4.115,4.644,97.3
46,50,0,4,0,0,1.7284,0.5977,6.96,0.938,0.7234,1.375,1.6262,-34.44,6.921669938,25,2.874,4.108,4.63,97.2
45,50,0,5,0,0,1.728,0.59275,6.95,0.9375,0.7255,1.375,1.6265,-34.3,7.11419558,25,2.871,4.104,4.697,97.1
45,50,0,0,5,0,1.729,0.6211,7.05,0.9455,0.717,1.375,1.623,-32.04,7.11419558,-190,2.903,4.147,4.613,96.2
42.5,50,0,0,7.5,0,1.7285,0.6229,7.075,0.94825,0.718,1.375,1.622,-30.59,7.520027337,-190,2.911,4.228,4.517,90
42.5,50,0,0,7.5,0,1.7285,0.6229,7.075,0.94825,0.718,1.375,1.622,-30.59,7.520027337,-190,2.907,4.17,4.596,95.5
40,50,0,0,10,0,1.728,0.6247,7.1,0.951,0.719,1.375,1.621,-29.16,7.842998534,-190,2.901,4.249,4.515,90
40,50,0,0,10,0,1.728,0.6247,7.1,0.951,0.719,1.375,1.621,-29.16,7.842998534,-190,2.872,4.192,4.577,95.2
37.5,50,0,0,12.5,0,1.7275,0.6265,7.125,0.95375,0.72,1.375,1.62,-27.75,8.100452855,-190,2.896,4.252,4.514,90
35,50,0,0,15,0,1.727,0.6283,7.15,0.9565,0.721,1.375,1.619,-26.36,8.302188563,-190,2.899,4.26,4.516,90
30,50,0,0,20,0,1.726,0.6319,7.2,0.962,0.723,1.375,1.617,-23.64,8.560535159,-190,2.9,4.264,4.512,90
50,47,0,0,0,3,1.7237,0.62791,7,0.9391,0.718,1.3795,1.634,-38.6036,6.70632965,77,2.92,4.114,4.67,97.8
50,45,0,0,0,5,1.7195,0.63485,7,0.9385,0.72,1.3825,1.64,-40.81,7.11419558,77,2.93,4.11,4.72,98.5
50,40,0,0,0,10,1.709,0.6522,7,0.937,0.725,1.39,1.655,-45.64,7.842998534,102,2.98,4.1,4.78,100.3
50,35,0,0,0,15,1.6985,0.66955,7,0.9355,0.73,1.3975,1.67,-49.49,8.302188563,182,3.03,4.09,4.87,101.8
50,32,0,0,0,18,1.6922,0.67996,7,0.9346,0.733,1.402,1.679,-51.3296,8.479085095,237,3.05,4.08,4.92,102.5
50,30,0,0,0,20,1.688,0.6869,7,0.934,0.735,1.405,1.685,-52.36,8.560535159,282,3.07,4.08,4.95,103.7
50,38,12,0,0,0,1.7036,0.60802,7,0.9382,0.7258,1.393,1.6634,-36.68,8.05366492,132,3.006,4.116,4.803,101.2
50,35,15,0,0,0,1.697,0.60565,7,0.93775,0.7285,1.3975,1.673,-37.1,8.302188563,177,3.025,4.096,4.826,102
50,32,18,0,0,0,1.6904,0.60328,7,0.9373,0.7312,1.402,1.6826,-37.52,8.479085095,227,3.051,4.09,4.85,102.5
50,30,20,0,0,0,1.686,0.6017,7,0.937,0.733,1.405,1.689,-37.8,8.560535159,247,3.063,4.083,4.89,103
50,50,0,0,0,0,1.73,0.6175,7,0.94,0.715,1.375,1.625,-35,5.762825659,25,2.889,4.12,4.622,96.8
50,50,0,0,0,0,1.73,0.6175,7,0.94,0.715,1.375,1.625,-35,5.762825659,25,2.883,4.117,4.623,96.8
50,50,0,0,0,0,1.73,0.6175,7,0.94,0.715,1.375,1.625,-35,5.762825659,25,2.885,4.12,4.622,96.8
50,50,0,0,0,0,1.73,0.6175,7,0.94,0.715,1.375,1.625,-35,5.762825659,25,2.898,4.108,4.646,96.78
47,53,0,0,0,0,1.7186,0.58519,6.82,0.931,0.7165,1.3765,1.6331,-34.874,5.747851467,-196,2.896,4.0992,4.6767,98.55
50,50,0,0,0,0,1.73,0.6175,7,0.94,0.715,1.375,1.625,-35,5.762825659,-196,2.896,4.0992,4.6695,98.13
50.7,49.3,0,0,0,0,1.73266,0.625039,7.042,0.9421,0.71465,1.37465,1.62311,-34.99314,5.762010861,-196,2.876,4.1175,4.643,97.31
51.7,48.3,0,0,0,0,1.73646,0.635809,7.102,0.9451,0.71415,1.37415,1.62041,-34.95954,5.758019241,-196,2.8714,4.1214,4.6377,97.12
47,53,0,0,0,0,1.7186,0.58519,6.82,0.931,0.7165,1.3765,1.6331,-34.874,5.747851467,66,2.9041,4.1212,4.6455,97.87
50,50,0,0,0,0,1.73,0.6175,7,0.94,0.715,1.375,1.625,-35,5.762825659,68,2.9011,4.1277,4.6496,97.34
50.7,49.3,0,0,0,0,1.73266,0.625039,7.042,0.9421,0.71465,1.37465,1.62311,-34.99314,5.762010861,-20,2.8806,4.1308,4.6251,96.85
51.7,48.3,0,0,0,0,1.73646,0.635809,7.102,0.9451,0.71415,1.37415,1.62041,-34.95954,5.758019241,-60,2.8741,4.1302,4.6233,96.75
48,49,3,0,0,0,1.7158,0.59359,6.88,0.93355,0.7187,1.3805,1.64,-35.3472,6.709758711,25,2.923,4.097,4.836,100.04
46,49,5,0,0,0,1.7038,0.57047,6.76,0.92725,0.7215,1.3845,1.6518,-35.42,7.121201244,25,2.918,4.099,4.852,100.4
44,49,7,0,0,0,1.6918,0.54735,6.64,0.92095,0.7243,1.3885,1.6636,-35.3584,7.457001947,25,2.937,4.108,4.845,99.89
,,,,,,,,,,,,,,,,,,,
,,,,,,,,,,,,,,,,,,,
,,,,,,,,,,,,,,,,,,,
,,,,,,,,,,,,,,,,,,,

File: datasets/1108 B2 dataset.csv
Ni,Ti,Hf,Co,Cu,Zr,en_p,ea,valence,pettifor,rad_ionic,rad_slater,rad_clementi,?H,?S,T,a,ref
25,16.67,16.67,10,15,16.67,1.651473,0.6234835,3.0004,0.09440775,0.773747,1.42515,1.72553,-37.32652244,14.61068271,25,3.144,Chih-Hsuan2018
50,35,0,0,0,15,1.9295,0.66955,3,0.9355,0.73,1.3975,1.67,-49.49,8.302188563,25,3.094,WC-Kim2019
47,35,0,0,3,15,1.6979,0.67171,3,0.9388,0.7312,1.3975,1.6688,-47.7044,9.245692554,25,3.097,WC-Kim2019
45,35,0,0,5,15,1.6975,0.6731,3,0.941,0.732,1.3975,1.668,-46.53,9.653558483,25,3.099,WC-Kim2019
40,35,0,0,10,15,1.6965,0.6767,3,0.9465,0.734,1.3975,1.666,-43.65,10.38236144,25,3.105,WC-Kim2019
35,35,0,0,15,15,1.6955,0.6803,3,0.952,0.736,1.3975,1.664,-40.85,10.84155147,25,3.11,WC-Kim2019
25,20,15,0,25,15,1.6605,0.6757,3,0.96075,0.7535,1.42,1.708,-33.33,13.17079569,200,3.172,Shaohui2021
25,16.67,16.67,0,25,16.67,1.653473,0.6801,3.0004,0.9600775,0.756747,1.42515,1.71853,-33.61912244,13.21182796,25,3.166,Shan-Hsiu2019
25,16.67,16.67,0,25,16.67,1.653473,0.6801,3.0004,0.9600775,0.756747,1.42515,1.71853,-33.61912244,13.21182796,25,3.167,Shan-Hsiu2019
35,25,12.5,0,15,12.5,1.67325,0.6618,3,0.950875,0.74475,1.4125,1.6965,-37.81,12.62430781,25,3.136,Shan-Hsiu2021
40,40,0,5,5,10,1.706,0.72145,3,0.94,0.7375,1.39,1.6545,-41.94,10.49945397,25,3.062,Chih-Hsuan2019
30,30,0,10,10,20,1.682,0.6714,3,0.94,0.76,1.405,1.684,-44.96,12.51080979,25,3.108,Chih-Hsuan2019
16.67,25,0,16.67,16.67,25,1.6677,0.6338,3.0002,0.9426,0.7817,1.412635,1.698482,-41.9779444,13.21182796,25,3.131,Chih-Hsuan2019
30,30,10,10,10,10,1.681,0.602,3,0.9415,0.759,1.405,1.686,-37.76,13.66337492,25,3.095,Chih-Hsuan2019
20,20,15,15,15,15,1.6565,0.59425,3,0.94225,0.781,1.42,1.7165,-36.26,14.81594005,25,3.136,Chih-Hsuan2019
16.67,16.67,16.67,16.67,16.67,16.67,1.6486,0.591785,3.0006,0.9426885,0.7885,1.425285,1.727012,-35.34746808,14.8980046,25,3.155,Chih-Hsuan2019
50.1,49.9,0,0,0,0,1.73038,0.618577,2.998,0.9403,0.71495,1.37495,1.62473,-34.99986,5.762809031,65,3.0166,"J, khalil2003"
50.1,49.9,0,0,0,0,1.73038,0.618577,2.998,0.9403,0.71495,1.37495,1.62473,-34.99986,5.762809031,75,3.0173,"J, khalil2003"
50.1,49.9,0,0,0,0,1.73038,0.618577,2.998,0.9403,0.71495,1.37495,1.62473,-34.99986,5.762809031,85,3.0176,"J, khalil2003"
50,50,0,0,0,0,1.73,0.6175,3,0.94,0.715,1.375,1.625,-35,5.762825659,25,3.01,Frederick E1995
49.75,50.25,0,0,0,0,1.72905,0.6148075,3.005,0.93925,0.715125,1.375125,1.625675,-34.999125,5.762721734,20,3.015,Otsuka1971
50.5,49.5,0,0,0,0,1.7319,0.622885,2.99,0.9415,0.71475,1.37475,1.62365,-34.9965,5.762409952,27,3.0125,Sittner2003
50,50,0,0,0,0,1.73,0.6175,3,0.94,0.715,1.375,1.625,-35,5.762825659,120,3.0203,Prokoshkin2004
50,50,0,0,0,0,1.73,0.6175,3,0.94,0.715,1.375,1.625,-35,5.762825659,50,3.0175,Prokoshkin2004
50,50,0,0,0,0,1.73,0.6175,3,0.94,0.715,1.375,1.625,-35,5.762825659,20,3.0164,Prokoshkin2004
50.7,49.3,0,0,0,0,1.73266,0.625039,2.986,0.9421,0.71465,1.37465,1.62311,-34.99314,5.762010861,120,3.0164,Prokoshkin2004
50.7,49.3,0,0,0,0,1.73266,0.625039,2.986,0.9421,0.71465,1.37465,1.62311,-34.99314,5.762010861,20,3.0121,Prokoshkin2004
50.7,49.3,0,0,0,0,1.73266,0.625039,2.986,0.9421,0.71465,1.37465,1.62311,-34.99314,5.762010861,-12,3.0107,Prokoshkin2004
50.7,49.3,0,0,0,0,1.73266,0.625039,2.986,0.9421,0.71465,1.37465,1.62311,-34.99314,5.762010861,21,3.0141,Khalil2004
50.7,49.3,0,0,0,0,1.73266,0.625039,2.986,0.9421,0.71465,1.37465,1.62311,-34.99314,5.762010861,58,3.01595,Khalil2004
50.7,49.3,0,0,0,0,1.73266,0.625039,2.986,0.9421,0.71465,1.37465,1.62311,-34.99314,5.762010861,74,3.01658,Khalil2004
50.7,49.3,0,0,0,0,1.73266,0.625039,2.986,0.9421,0.71465,1.37465,1.62311,-34.99314,5.762010861,-38,3.0069,Khalil2004
50.7,49.3,0,0,0,0,1.73266,0.625039,2.986,0.9421,0.71465,1.37465,1.62311,-34.99314,5.762010861,-8,3.0093,Khalil2004
50.1,49.9,0,0,0,0,1.73038,0.618577,2.998,0.9403,0.71495,1.37495,1.62473,-34.99986,5.762809031,65,3.0166,Khalil2004
50.1,49.9,0,0,0,0,1.73038,0.618577,2.998,0.9403,0.71495,1.37495,1.62473,-34.99986,5.762809031,75,3.0173,Khalil2004
50.1,49.9,0,0,0,0,1.73038,0.618577,2.998,0.9403,0.71495,1.37495,1.62473,-34.99986,5.762809031,85,3.0176,Khalil2004
37,53.5,0,0,9.5,0,1.7148,0.586645,3.07,0.93995,0.72055,1.37675,1.63065,-28.9803,7.699829461,100,3.032,Miyazaki1996
49.5,34.9,15.6,0,0,0,1.69378,0.599791,3.01,0.93616,0.72929,1.39865,1.67627,-37.15866,8.358077074,473,3.08,Sanjabi2005
48.5,36.5,15,0,0,0,1.6913,0.589495,3.03,0.93325,0.72925,1.39825,1.67705,-37.0055,8.342144875,25,3.09,X. D. HAN1995
50.3,29.7,20,0,0,0,1.68714,0.604931,2.994,0.9379,0.73285,1.40485,1.68819,-37.81554,8.547594342,300,3.0947,O. Benafan2021 
50.3,29.7,20,0,0,0,1.68714,0.604931,2.994,0.9379,0.73285,1.40485,1.68819,-37.81554,8.547594342,300,3.0944,O. Benafan2021 
50.3,29.7,20,0,0,0,1.68714,0.604931,2.994,0.9379,0.73285,1.40485,1.68819,-37.81554,8.547594342,300,3.0941,O. Benafan2021 
50.3,29.7,20,0,0,0,1.68714,0.604931,2.994,0.9379,0.73285,1.40485,1.68819,-37.81554,8.547594342,300,3.0841,O. Benafan2021 
50.3,29.7,20,0,0,0,1.68714,0.604931,2.994,0.9379,0.73285,1.40485,1.68819,-37.81554,8.547594342,300,3.0809,O. Benafan2021 
50.3,29.7,20,0,0,0,1.68714,0.604931,2.994,0.9379,0.73285,1.40485,1.68819,-37.81554,8.547594342,300,3.0947,O. Benafan2021 
50.3,29.7,20,0,0,0,1.68714,0.604931,2.994,0.9379,0.73285,1.40485,1.68819,-37.81554,8.547594342,300,3.0973,O. Benafan2021 
50.3,29.7,20,0,0,0,1.68714,0.604931,2.994,0.9379,0.73285,1.40485,1.68819,-37.81554,8.547594342,300,3.0936,O. Benafan2021 
50.3,29.7,20,0,0,0,1.68714,0.604931,2.994,0.9379,0.73285,1.40485,1.68819,-37.81554,8.547594342,300,3.0936,O. Benafan2021 
50.3,29.7,20,0,0,0,1.68714,0.604931,2.994,0.9379,0.73285,1.40485,1.68819,-37.81554,8.547594342,300,3.0927,O. Benafan2021 
50.3,29.7,20,0,0,0,1.68714,0.604931,2.994,0.9379,0.73285,1.40485,1.68819,-37.81554,8.547594342,300,3.0925,O. Benafan2021 
50.3,29.7,20,0,0,0,1.68714,0.604931,2.994,0.9379,0.73285,1.40485,1.68819,-37.81554,8.547594342,300,3.0938,O. Benafan2021 
50.3,29.7,20,0,0,0,1.68714,0.604931,2.994,0.9379,0.73285,1.40485,1.68819,-37.81554,8.547594342,300,3.0962,O. Benafan2021 
50.3,29.7,20,0,0,0,1.68714,0.604931,2.994,0.9379,0.73285,1.40485,1.68819,-37.81554,8.547594342,300,3.0958,O. Benafan2021 
50.3,29.7,20,0,0,0,1.68714,0.604931,2.994,0.9379,0.73285,1.40485,1.68819,-37.81554,8.547594342,300,3.0937,O. Benafan2021 
50.3,29.7,20,0,0,0,1.68714,0.604931,2.994,0.9379,0.73285,1.40485,1.68819,-37.81554,8.547594342,300,3.0941,O. Benafan2021 
50.3,29.7,20,0,0,0,1.68714,0.604931,2.994,0.9379,0.73285,1.40485,1.68819,-37.81554,8.547594342,300,3.0937,O. Benafan2021 
50.3,29.7,20,0,0,0,1.68714,0.604931,2.994,0.9379,0.73285,1.40485,1.68819,-37.81554,8.547594342,300,3.0934,O. Benafan2021 
50.3,29.7,20,0,0,0,1.68714,0.604931,2.994,0.9379,0.73285,1.40485,1.68819,-37.81554,8.547594342,300,3.0937,O. Benafan2021 
50.3,29.7,20,0,0,0,1.68714,0.604931,2.994,0.9379,0.73285,1.40485,1.68819,-37.81554,8.547594342,300,3.0921,O. Benafan2021 
50.3,29.7,20,0,0,0,1.68714,0.604931,2.994,0.9379,0.73285,1.40485,1.68819,-37.81554,8.547594342,300,3.0786,O. Benafan2021 
50.3,29.7,20,0,0,0,1.68714,0.604931,2.994,0.9379,0.73285,1.40485,1.68819,-37.81554,8.547594342,300,3.0782,O. Benafan2021 
50.3,29.7,20,0,0,0,1.68714,0.604931,2.994,0.9379,0.73285,1.40485,1.68819,-37.81554,8.547594342,300,3.0934,O. Benafan2021 
50.3,29.7,20,0,0,0,1.68714,0.604931,2.994,0.9379,0.73285,1.40485,1.68819,-37.81554,8.547594342,300,3.0973,O. Benafan2021 
50.3,29.7,20,0,0,0,1.68714,0.604931,2.994,0.9379,0.73285,1.40485,1.68819,-37.81554,8.547594342,300,3.0931,O. Benafan2021 
50.3,29.7,20,0,0,0,1.68714,0.604931,2.994,0.9379,0.73285,1.40485,1.68819,-37.81554,8.547594342,300,3.0935,O. Benafan2021 
50.3,29.7,20,0,0,0,1.68714,0.604931,2.994,0.9379,0.73285,1.40485,1.68819,-37.81554,8.547594342,300,3.0917,O. Benafan2021 
50.3,29.7,20,0,0,0,1.68714,0.604931,2.994,0.9379,0.73285,1.40485,1.68819,-37.81554,8.547594342,300,3.0911,O. Benafan2021 
50.3,29.7,20,0,0,0,1.68714,0.604931,2.994,0.9379,0.73285,1.40485,1.68819,-37.81554,8.547594342,300,3.0957,O. Benafan2021 
50.3,29.7,20,0,0,0,1.68714,0.604931,2.994,0.9379,0.73285,1.40485,1.68819,-37.81554,8.547594342,300,3.0964,O. Benafan2021 
50.3,29.7,20,0,0,0,1.68714,0.604931,2.994,0.9379,0.73285,1.40485,1.68819,-37.81554,8.547594342,300,3.0956,O. Benafan2021 
50.3,29.7,20,0,0,0,1.68714,0.604931,2.994,0.9379,0.73285,1.40485,1.68819,-37.81554,8.547594342,300,3.0924,O. Benafan2021 
50.3,29.7,20,0,0,0,1.68714,0.604931,2.994,0.9379,0.73285,1.40485,1.68819,-37.81554,8.547594342,300,3.0934,O. Benafan2021 
50.3,29.7,20,0,0,0,1.68714,0.604931,2.994,0.9379,0.73285,1.40485,1.68819,-37.81554,8.547594342,300,3.0926,O. Benafan2021 
50,50,0,0,0,0,1.73,0.6175,3,0.94,0.715,1.375,1.625,-35,5.762825659,25,3.015,Vladimir2019
50.6,49.4,0,0,0,0,1.73228,0.623962,2.988,0.9418,0.7147,1.3747,1.62338,-34.99496,5.762227037,25,3.013,Vladimir2019
49,50,0,1,0,0,1.7296,0.61255,3,0.9395,0.7171,1.375,1.6253,-34.86,6.170374253,25,3.014,Vladimir2019
46,50,0,4,0,0,1.7284,0.5977,3,0.938,0.7234,1.375,1.6262,-34.44,6.921669938,25,3.013,Vladimir2019
45,50,0,5,0,0,1.728,0.59275,3,0.9375,0.7255,1.375,1.6265,-34.3,7.11419558,25,3.012,Vladimir2019
45,50,0,0,5,0,1.729,0.6211,3,0.9455,0.717,1.375,1.623,-32.04,7.11419558,70,3.027,Vladimir2019
42.5,50,0,0,7.5,0,1.7285,0.6229,3,0.94825,0.718,1.375,1.622,-30.59,7.520027337,55,3.03,Vladimir2019
42.5,50,0,0,7.5,0,1.7285,0.6229,3,0.94825,0.718,1.375,1.622,-30.59,7.520027337,55,3.03,Vladimir2019
40,50,0,0,10,0,1.728,0.6247,3,0.951,0.719,1.375,1.621,-29.16,7.842998534,60,3.031,Vladimir2019
40,50,0,0,10,0,1.728,0.6247,3,0.951,0.719,1.375,1.621,-29.16,7.842998534,60,3.031,Vladimir2019
37.5,50,0,0,12.5,0,1.7275,0.6265,3,0.95375,0.72,1.375,1.62,-27.75,8.100452855,60,3.034,Vladimir2019
35,50,0,0,15,0,1.727,0.6283,3,0.9565,0.721,1.375,1.619,-26.36,8.302188563,60,3.043,Vladimir2019
30,50,0,0,20,0,1.726,0.6319,3,0.962,0.723,1.375,1.617,-23.64,8.560535159,70,3.046,Vladimir2019
51.2,23.4,25.4,0,0,0,1.67868,0.610358,2.976,0.93979,0.73726,1.4125,1.70304,-38.621184,8.569281587,25,3.083,L. Patriarca2016
47,53,0,0,0,0,1.7186,0.58519,3.06,0.931,0.7165,1.3765,1.6331,-34.874,5.747851467,66,3.0182,S.D. Prokoshkin2008
50,50,0,0,0,0,1.73,0.6175,3,0.94,0.715,1.375,1.625,-35,5.762825659,68,3.0182,S.D. Prokoshkin2008
50.7,49.3,0,0,0,0,1.73266,0.625039,2.986,0.9421,0.71465,1.37465,1.62311,-34.99314,5.762010861,-20,3.0104,S.D. Prokoshkin2008
51.7,48.3,0,0,0,0,1.73646,0.635809,2.966,0.9451,0.71415,1.37415,1.62041,-34.95954,5.758019241,-60,3.0058,S.D. Prokoshkin2008
45,50,0,0,5,0,1.729,0.6211,3,0.9455,0.717,1.375,1.623,-32.04,7.11419558,25,3.022,K.N. Melton
40,50,0,0,10,0,1.728,0.6247,3,0.951,0.719,1.375,1.621,-29.16,7.842998534,25,3.03,K.N. Melton
35,50,0,0,15,0,1.727,0.6283,3,0.9565,0.721,1.375,1.619,-26.36,8.302188563,25,3.02,K.N. Melton
30,50,0,0,20,0,1.726,0.6319,3,0.962,0.723,1.375,1.617,-23.64,8.560535159,25,3.016,K.N. Melton
25,50,0,0,25,0,1.725,0.6355,3,0.9675,0.725,1.375,1.615,-21,8.644238489,25,3.04,K.N. Melton
49.8,40.7,9.5,0,0,0,1.70834,0.607841,3.004,0.937975,0.72365,1.38935,1.65594,-36.32412,7.787484103,88.8041,3.056648,P.L. Potapov1997
49.8,40.7,9.5,0,0,0,1.70834,0.607841,3.004,0.937975,0.72365,1.38935,1.65594,-36.32412,7.787484103,141.5998,3.057113,P.L. Potapov1997
49.8,40.7,9.5,0,0,0,1.70834,0.607841,3.004,0.937975,0.72365,1.38935,1.65594,-36.32412,7.787484103,201.5096,3.058433,P.L. Potapov1997
49.8,40.7,9.5,0,0,0,1.70834,0.607841,3.004,0.937975,0.72365,1.38935,1.65594,-36.32412,7.787484103,252.2842,3.059998,P.L. Potapov1997
49.8,35.2,15,0,0,0,1.69624,0.603496,3.004,0.93715,0.7286,1.3976,1.67354,-37.09104,8.308038635,132.1658,3.081993,P.L. Potapov1997
49.8,35.2,15,0,0,0,1.69624,0.603496,3.004,0.93715,0.7286,1.3976,1.67354,-37.09104,8.308038635,179.8782,3.081609,P.L. Potapov1997
49.8,35.2,15,0,0,0,1.69624,0.603496,3.004,0.93715,0.7286,1.3976,1.67354,-37.09104,8.308038635,260.0954,3.083279,P.L. Potapov1997
49.8,30.2,20,0,0,0,1.68524,0.599546,3.004,0.9364,0.7331,1.4051,1.68954,-37.78824,8.568940563,179.5814,3.107,P.L. Potapov1997
49.8,30.2,20,0,0,0,1.68524,0.599546,3.004,0.9364,0.7331,1.4051,1.68954,-37.78824,8.568940563,260.3062,3.108,P.L. Potapov1997
49.8,30.2,20,0,0,0,1.68524,0.599546,3.004,0.9364,0.7331,1.4051,1.68954,-37.78824,8.568940563,330.8761,3.11,P.L. Potapov1997
50,30,0,0,0,20,1.688,0.6869,3,0.934,0.735,1.405,1.685,-52.36,8.560535159,200,3.112,A. Evirgen2016
50,30,20,0,0,0,1.686,0.6017,3,0.937,0.733,1.405,1.689,-37.8,8.560535159,200,3.1,A. Evirgen2016
50,40.5,9.5,0,0,0,1.7091,0.609995,3,0.938575,0.72355,1.38925,1.6554,-36.33,7.784054523,200,3.052,A. Evirgen2016

File: datasets/1122 B2 dataset.csv
Ni,Ti,Hf,Co,Cu,Zr,en_p,ea,valence,pettifor,rad_ionic,rad_slater,rad_clementi,?H,?S,size_diff,T,a,ref,,predict ao,,,lattice parameter,??o,??enp,??ea,??valence,??ionr,??H,??T
25,16.67,16.67,10,15,16.67,1.651473,0.6234835,7.0504,0.09440775,0.773747,1.42515,1.72553,-37.32652244,14.61068271,0.063252842,25,3.144,Chih-Hsuan2018,,4.191433231,,B2,ao,1.51498949,-0.42139827,0.439929184,0.257009811,1.63298316,-0.000522019,0.000122403
50,35,0,0,0,15,1.9295,0.66955,7,0.9355,0.73,1.3975,1.67,-49.49,8.302188563,0.048630688,25,3.094,WC-Kim2019,,4.016497285,,B19',am,13.175519,-5.2031819,1.53369518,0.697289862,-5.4834784,0.009586082,0.000393257
47,35,0,0,3,15,1.6979,0.67171,7.03,0.9388,0.7312,1.3975,1.6688,-47.7044,9.245692554,0.048630688,25,3.097,WC-Kim2019,,4.123781129,,,bm,3.05511093,-0.298355946,1.56134651,0.778344255,-1.84628124,0.010296082,7.86581E-05
45,35,0,0,5,15,1.6975,0.6731,7.05,0.941,0.732,1.3975,1.668,-46.53,9.653558483,0.048630688,25,3.099,WC-Kim2019,,4.130394714,,,cm,13.9676837,-4.73979123,-1.81833818,-0.946622649,3.06348546,-0.01586458,-0.000357209
40,35,0,0,10,15,1.6965,0.6767,7.1,0.9465,0.734,1.3975,1.666,-43.65,10.38236144,0.048630688,25,3.105,WC-Kim2019,,4.147012901,,,betam,660.775993,-167.191603,-55.9114834,-49.1818566,-141.080344,-0.237242934,0.003808761
35,35,0,0,15,15,1.6955,0.6803,7.15,0.952,0.736,1.3975,1.664,-40.85,10.84155147,0.048630688,25,3.11,WC-Kim2019,,4.163672848,,,,,,,,,,
25,20,15,0,25,15,1.6605,0.6757,7.25,0.96075,0.7535,1.42,1.708,-33.33,13.17079569,0.061392943,200,3.172,Shaohui2021,,4.248171301,,,,,,,,,,
25,16.67,16.67,0,25,16.67,1.653473,0.6801,7.2504,0.9600775,0.756747,1.42515,1.71853,-33.61912244,13.21182796,0.063252842,25,3.166,Shan-Hsiu2019,,4.237203601,,,,,,,,,,
25,16.67,16.67,0,25,16.67,1.653473,0.6801,7.2504,0.9600775,0.756747,1.42515,1.71853,-33.61912244,13.21182796,0.063252842,25,3.167,Shan-Hsiu2019,,4.237203601,,,,,,,,,,
35,25,12.5,0,15,12.5,1.67325,0.6618,7.15,0.950875,0.74475,1.4125,1.6965,-37.81,12.62430781,0.058030429,25,3.136,Shan-Hsiu2021,,4.177611936,,,,,,,,,,
40,40,0,5,5,10,1.706,0.72145,7,0.94,0.7375,1.39,1.6545,-41.94,10.49945397,0.041949294,25,3.062,Chih-Hsuan2019,,4.141818256,,,,,,,,,,
30,30,0,10,10,20,1.682,0.6714,7,0.94,0.76,1.405,1.684,-44.96,12.51080979,0.053853188,25,3.108,Chih-Hsuan2019,,4.168231976,,,,,,,,,,
16.67,25,0,16.67,16.67,25,1.6677,0.6338,7.001,0.9426,0.7817,1.412635,1.698482,-41.9779444,13.21182796,0.058026656,25,3.131,Chih-Hsuan2019,,4.19185269,,,,,,,,,,
30,30,10,10,10,10,1.681,0.602,7,0.9415,0.759,1.405,1.686,-37.76,13.66337492,0.053853188,25,3.095,Chih-Hsuan2019,,4.132730771,,,,,,,,,,
20,20,15,15,15,15,1.6565,0.59425,7,0.94225,0.781,1.42,1.7165,-36.26,14.81594005,0.061392943,25,3.136,Chih-Hsuan2019,,4.174788179,,,,,,,,,,
16.67,16.67,16.67,16.67,16.67,16.67,1.6486,0.591785,7.0014,0.9426885,0.7885,1.425285,1.727012,-35.34746808,14.8980046,0.063249277,25,3.155,Chih-Hsuan2019,,4.189163629,,,,,,,,,,
50.1,49.9,0,0,0,0,1.73038,0.618577,7.006,0.9403,0.71495,1.37495,1.62473,-34.99986,5.762809031,0.018182443,65,3.0166,"J, khalil2003",,4.05227927,,,,,,,,,,
50.1,49.9,0,0,0,0,1.73038,0.618577,7.006,0.9403,0.71495,1.37495,1.62473,-34.99986,5.762809031,0.018182443,75,3.0173,"J, khalil2003",,4.053503303,,,,,,,,,,
50.1,49.9,0,0,0,0,1.73038,0.618577,7.006,0.9403,0.71495,1.37495,1.62473,-34.99986,5.762809031,0.018182443,85,3.0176,"J, khalil2003",,4.054727336,,,,,,,,,,
50,50,0,0,0,0,1.73,0.6175,7,0.94,0.715,1.375,1.625,-35,5.762825659,0.018181818,25,3.01,Frederick E1995,,4.045609128,,,,,,,,,,
49.75,50.25,0,0,0,0,1.72905,0.6148075,6.985,0.93925,0.715125,1.375125,1.625675,-34.999125,5.762721734,0.018179938,20,3.015,Otsuka1971,,4.040561449,,,,,,,,,,
50.5,49.5,0,0,0,0,1.7319,0.622885,7.03,0.9415,0.71475,1.37475,1.62365,-34.9965,5.762409952,0.018184215,27,3.0125,Sittner2003,,4.054722518,,,,,,,,,,
50,50,0,0,0,0,1.73,0.6175,7,0.94,0.715,1.375,1.625,-35,5.762825659,0.018181818,120,3.0203,Prokoshkin2004,,4.057237443,,,,,,,,,,
50,50,0,0,0,0,1.73,0.6175,7,0.94,0.715,1.375,1.625,-35,5.762825659,0.018181818,50,3.0175,Prokoshkin2004,,4.048669211,,,,,,,,,,
50,50,0,0,0,0,1.73,0.6175,7,0.94,0.715,1.375,1.625,-35,5.762825659,0.018181818,20,3.0164,Prokoshkin2004,,4.044997111,,,,,,,,,,
50.7,49.3,0,0,0,0,1.73266,0.625039,7.042,0.9421,0.71465,1.37465,1.62311,-34.99314,5.762010861,0.018184665,120,3.0164,Prokoshkin2004,,4.069652437,,,,,,,,,,
50.7,49.3,0,0,0,0,1.73266,0.625039,7.042,0.9421,0.71465,1.37465,1.62311,-34.99314,5.762010861,0.018184665,20,3.0121,Prokoshkin2004,,4.057412105,,,,,,,,,,
50.7,49.3,0,0,0,0,1.73266,0.625039,7.042,0.9421,0.71465,1.37465,1.62311,-34.99314,5.762010861,0.018184665,-12,3.0107,Prokoshkin2004,,4.053495199,,,,,,,,,,
50.7,49.3,0,0,0,0,1.73266,0.625039,7.042,0.9421,0.71465,1.37465,1.62311,-34.99314,5.762010861,0.018184665,21,3.0141,Khalil2004,,4.057534508,,,,,,,,,,
50.7,49.3,0,0,0,0,1.73266,0.625039,7.042,0.9421,0.71465,1.37465,1.62311,-34.99314,5.762010861,0.018184665,58,3.01595,Khalil2004,,4.062063431,,,,,,,,,,
50.7,49.3,0,0,0,0,1.73266,0.625039,7.042,0.9421,0.71465,1.37465,1.62311,-34.99314,5.762010861,0.018184665,74,3.01658,Khalil2004,,4.064021884,,,,,,,,,,
50.7,49.3,0,0,0,0,1.73266,0.625039,7.042,0.9421,0.71465,1.37465,1.62311,-34.99314,5.762010861,0.018184665,-38,3.0069,Khalil2004,,4.050312712,,,,,,,,,,
50.7,49.3,0,0,0,0,1.73266,0.625039,7.042,0.9421,0.71465,1.37465,1.62311,-34.99314,5.762010861,0.018184665,-8,3.0093,Khalil2004,,4.053984812,,,,,,,,,,
50.1,49.9,0,0,0,0,1.73038,0.618577,7.006,0.9403,0.71495,1.37495,1.62473,-34.99986,5.762809031,0.018182443,65,3.0166,Khalil2004,,4.05227927,,,,,,,,,,
50.1,49.9,0,0,0,0,1.73038,0.618577,7.006,0.9403,0.71495,1.37495,1.62473,-34.99986,5.762809031,0.018182443,75,3.0173,Khalil2004,,4.053503303,,,,,,,,,,
50.1,49.9,0,0,0,0,1.73038,0.618577,7.006,0.9403,0.71495,1.37495,1.62473,-34.99986,5.762809031,0.018182443,85,3.0176,Khalil2004,,4.054727336,,,,,,,,,,
37,53.5,0,0,9.5,0,1.7148,0.586645,6.885,0.93995,0.72055,1.37675,1.63065,-28.9803,7.699829461,0.018114164,100,3.032,Miyazaki1996,,4.023985148,,,,,,,,,,
49.5,34.9,15.6,0,0,0,1.69378,0.599791,6.97,0.93616,0.72929,1.39865,1.67627,-37.15866,8.358077074,0.049253836,473,3.08,Sanjabi2005,,4.124670051,,,,,,,,,,
48.5,36.5,15,0,0,0,1.6913,0.589495,6.91,0.93325,0.72925,1.39825,1.67705,-37.0055,8.342144875,0.048423726,25,3.09,X. D. HAN1995,,4.05078306,,,,,,,,,,
50.3,29.7,20,0,0,0,1.68714,0.604931,7.018,0.9379,0.73285,1.40485,1.68819,-37.81554,8.547594342,0.053901151,300,3.0947,O. Benafan2021 ,,4.127046392,,,,,,,,,,
50.3,29.7,20,0,0,0,1.68714,0.604931,7.018,0.9379,0.73285,1.40485,1.68819,-37.81554,8.547594342,0.053901151,300,3.0944,O. Benafan2021 ,,4.127046392,,,,,,,,,,
50.3,29.7,20,0,0,0,1.68714,0.604931,7.018,0.9379,0.73285,1.40485,1.68819,-37.81554,8.547594342,0.053901151,300,3.0941,O. Benafan2021 ,,4.127046392,,,,,,,,,,
50.3,29.7,20,0,0,0,1.68714,0.604931,7.018,0.9379,0.73285,1.40485,1.68819,-37.81554,8.547594342,0.053901151,300,3.0841,O. Benafan2021 ,,4.127046392,,,,,,,,,,
50.3,29.7,20,0,0,0,1.68714,0.604931,7.018,0.9379,0.73285,1.40485,1.68819,-37.81554,8.547594342,0.053901151,300,3.0809,O. Benafan2021 ,,4.127046392,,,,,,,,,,
50.3,29.7,20,0,0,0,1.68714,0.604931,7.018,0.9379,0.73285,1.40485,1.68819,-37.81554,8.547594342,0.053901151,300,3.0947,O. Benafan2021 ,,4.127046392,,,,,,,,,,
50.3,29.7,20,0,0,0,1.68714,0.604931,7.018,0.9379,0.73285,1.40485,1.68819,-37.81554,8.547594342,0.053901151,300,3.0973,O. Benafan2021 ,,4.127046392,,,,,,,,,,
50.3,29.7,20,0,0,0,1.68714,0.604931,7.018,0.9379,0.73285,1.40485,1.68819,-37.81554,8.547594342,0.053901151,300,3.0936,O. Benafan2021 ,,4.127046392,,,,,,,,,,
50.3,29.7,20,0,0,0,1.68714,0.604931,7.018,0.9379,0.73285,1.40485,1.68819,-37.81554,8.547594342,0.053901151,300,3.0936,O. Benafan2021 ,,4.127046392,,,,,,,,,,
50.3,29.7,20,0,0,0,1.68714,0.604931,7.018,0.9379,0.73285,1.40485,1.68819,-37.81554,8.547594342,0.053901151,300,3.0927,O. Benafan2021 ,,4.127046392,,,,,,,,,,
50.3,29.7,20,0,0,0,1.68714,0.604931,7.018,0.9379,0.73285,1.40485,1.68819,-37.81554,8.547594342,0.053901151,300,3.0925,O. Benafan2021 ,,4.127046392,,,,,,,,,,
50.3,29.7,20,0,0,0,1.68714,0.604931,7.018,0.9379,0.73285,1.40485,1.68819,-37.81554,8.547594342,0.053901151,300,3.0938,O. Benafan2021 ,,4.127046392,,,,,,,,,,
50.3,29.7,20,0,0,0,1.68714,0.604931,7.018,0.9379,0.73285,1.40485,1.68819,-37.81554,8.547594342,0.053901151,300,3.0962,O. Benafan2021 ,,4.127046392,,,,,,,,,,
50.3,29.7,20,0,0,0,1.68714,0.604931,7.018,0.9379,0.73285,1.40485,1.68819,-37.81554,8.547594342,0.053901151,300,3.0958,O. Benafan2021 ,,4.127046392,,,,,,,,,,
50.3,29.7,20,0,0,0,1.68714,0.604931,7.018,0.9379,0.73285,1.40485,1.68819,-37.81554,8.547594342,0.053901151,300,3.0937,O. Benafan2021 ,,4.127046392,,,,,,,,,,
50.3,29.7,20,0,0,0,1.68714,0.604931,7.018,0.9379,0.73285,1.40485,1.68819,-37.81554,8.547594342,0.053901151,300,3.0941,O. Benafan2021 ,,4.127046392,,,,,,,,,,
50.3,29.7,20,0,0,0,1.68714,0.604931,7.018,0.9379,0.73285,1.40485,1.68819,-37.81554,8.547594342,0.053901151,300,3.0937,O. Benafan2021 ,,4.127046392,,,,,,,,,,
50.3,29.7,20,0,0,0,1.68714,0.604931,7.018,0.9379,0.73285,1.40485,1.68819,-37.81554,8.547594342,0.053901151,300,3.0934,O. Benafan2021 ,,4.127046392,,,,,,,,,,
50.3,29.7,20,0,0,0,1.68714,0.604931,7.018,0.9379,0.73285,1.40485,1.68819,-37.81554,8.547594342,0.053901151,300,3.0937,O. Benafan2021 ,,4.127046392,,,,,,,,,,
50.3,29.7,20,0,0,0,1.68714,0.604931,7.018,0.9379,0.73285,1.40485,1.68819,-37.81554,8.547594342,0.053901151,300,3.0921,O. Benafan2021 ,,4.127046392,,,,,,,,,,
50.3,29.7,20,0,0,0,1.68714,0.604931,7.018,0.9379,0.73285,1.40485,1.68819,-37.81554,8.547594342,0.053901151,300,3.0786,O. Benafan2021 ,,4.127046392,,,,,,,,,,
50.3,29.7,20,0,0,0,1.68714,0.604931,7.018,0.9379,0.73285,1.40485,1.68819,-37.81554,8.547594342,0.053901151,300,3.0782,O. Benafan2021 ,,4.127046392,,,,,,,,,,
50.3,29.7,20,0,0,0,1.68714,0.604931,7.018,0.9379,0.73285,1.40485,1.68819,-37.81554,8.547594342,0.053901151,300,3.0934,O. Benafan2021 ,,4.127046392,,,,,,,,,,
50.3,29.7,20,0,0,0,1.68714,0.604931,7.018,0.9379,0.73285,1.40485,1.68819,-37.81554,8.547594342,0.053901151,300,3.0973,O. Benafan2021 ,,4.127046392,,,,,,,,,,
50.3,29.7,20,0,0,0,1.68714,0.604931,7.018,0.9379,0.73285,1.40485,1.68819,-37.81554,8.547594342,0.053901151,300,3.0931,O. Benafan2021 ,,4.127046392,,,,,,,,,,
50.3,29.7,20,0,0,0,1.68714,0.604931,7.018,0.9379,0.73285,1.40485,1.68819,-37.81554,8.547594342,0.053901151,300,3.0935,O. Benafan2021 ,,4.127046392,,,,,,,,,,
50.3,29.7,20,0,0,0,1.68714,0.604931,7.018,0.9379,0.73285,1.40485,1.68819,-37.81554,8.547594342,0.053901151,300,3.0917,O. Benafan2021 ,,4.127046392,,,,,,,,,,
50.3,29.7,20,0,0,0,1.68714,0.604931,7.018,0.9379,0.73285,1.40485,1.68819,-37.81554,8.547594342,0.053901151,300,3.0911,O. Benafan2021 ,,4.127046392,,,,,,,,,,
50.3,29.7,20,0,0,0,1.68714,0.604931,7.018,0.9379,0.73285,1.40485,1.68819,-37.81554,8.547594342,0.053901151,300,3.0957,O. Benafan2021 ,,4.127046392,,,,,,,,,,
50.3,29.7,20,0,0,0,1.68714,0.604931,7.018,0.9379,0.73285,1.40485,1.68819,-37.81554,8.547594342,0.053901151,300,3.0964,O. Benafan2021 ,,4.127046392,,,,,,,,,,
50.3,29.7,20,0,0,0,1.68714,0.604931,7.018,0.9379,0.73285,1.40485,1.68819,-37.81554,8.547594342,0.053901151,300,3.0956,O. Benafan2021 ,,4.127046392,,,,,,,,,,
50.3,29.7,20,0,0,0,1.68714,0.604931,7.018,0.9379,0.73285,1.40485,1.68819,-37.81554,8.547594342,0.053901151,300,3.0924,O. Benafan2021 ,,4.127046392,,,,,,,,,,
50.3,29.7,20,0,0,0,1.68714,0.604931,7.018,0.9379,0.73285,1.40485,1.68819,-37.81554,8.547594342,0.053901151,300,3.0934,O. Benafan2021 ,,4.127046392,,,,,,,,,,
50.3,29.7,20,0,0,0,1.68714,0.604931,7.018,0.9379,0.73285,1.40485,1.68819,-37.81554,8.547594342,0.053901151,300,3.0926,O. Benafan2021 ,,4.127046392,,,,,,,,,,
50,50,0,0,0,0,1.73,0.6175,7,0.94,0.715,1.375,1.625,-35,5.762825659,0.018181818,25,3.015,Vladimir2019,,4.045609128,,,,,,,,,,
50.6,49.4,0,0,0,0,1.73228,0.623962,7.036,0.9418,0.7147,1.3747,1.62338,-34.99496,5.762227037,0.018184477,25,3.013,Vladimir2019,,4.05625099,,,,,,,,,,
49,50,0,1,0,0,1.7296,0.61255,6.99,0.9395,0.7171,1.375,1.6253,-34.86,6.170374253,0.018181818,25,3.014,Vladimir2019,,4.044386122,,,,,,,,,,
46,50,0,4,0,0,1.7284,0.5977,6.96,0.938,0.7234,1.375,1.6262,-34.44,6.921669938,0.018181818,25,3.013,Vladimir2019,,4.040717103,,,,,,,,,,
45,50,0,5,0,0,1.728,0.59275,6.95,0.9375,0.7255,1.375,1.6265,-34.3,7.11419558,0.018181818,25,3.012,Vladimir2019,,4.039494097,,,,,,,,,,
45,50,0,0,5,0,1.729,0.6211,7.05,0.9455,0.717,1.375,1.623,-32.04,7.11419558,0.018181818,70,3.027,Vladimir2019,,4.067693702,,,,,,,,,,
42.5,50,0,0,7.5,0,1.7285,0.6229,7.075,0.94825,0.718,1.375,1.622,-30.59,7.520027337,0.018181818,55,3.03,Vladimir2019,,4.074161525,,,,,,,,,,
42.5,50,0,0,7.5,0,1.7285,0.6229,7.075,0.94825,0.718,1.375,1.622,-30.59,7.520027337,0.018181818,55,3.03,Vladimir2019,,4.074161525,,,,,,,,,,
40,50,0,0,10,0,1.728,0.6247,7.1,0.951,0.719,1.375,1.621,-29.16,7.842998534,0.018181818,60,3.031,Vladimir2019,,4.083087855,,,,,,,,,,
40,50,0,0,10,0,1.728,0.6247,7.1,0.951,0.719,1.375,1.621,-29.16,7.842998534,0.018181818,60,3.031,Vladimir2019,,4.083087855,,,,,,,,,,
37.5,50,0,0,12.5,0,1.7275,0.6265,7.125,0.95375,0.72,1.375,1.62,-27.75,8.100452855,0.018181818,60,3.034,Vladimir2019,,4.091412609,,,,,,,,,,
35,50,0,0,15,0,1.727,0.6283,7.15,0.9565,0.721,1.375,1.619,-26.36,8.302188563,0.018181818,60,3.043,Vladimir2019,,4.099747803,,,,,,,,,,
30,50,0,0,20,0,1.726,0.6319,7.2,0.962,0.723,1.375,1.617,-23.64,8.560535159,0.018181818,70,3.046,Vladimir2019,,4.117673546,,,,,,,,,,
51.2,23.4,25.4,0,0,0,1.67868,0.610358,7.072,0.93979,0.73726,1.4125,1.70304,-38.621184,8.569281587,0.058546361,25,3.083,L. Patriarca2016,,4.12083855,,,,,,,,,,
47,53,0,0,0,0,1.7186,0.58519,6.82,0.931,0.7165,1.3765,1.6331,-34.874,5.747851467,0.018129284,66,3.0182,S.D. Prokoshkin2008,,3.997339427,,,,,,,,,,
50,50,0,0,0,0,1.73,0.6175,7,0.94,0.715,1.375,1.625,-35,5.762825659,0.018181818,68,3.0182,S.D. Prokoshkin2008,,4.050872471,,,,,,,,,,
50.7,49.3,0,0,0,0,1.73266,0.625039,7.042,0.9421,0.71465,1.37465,1.62311,-34.99314,5.762010861,0.018184665,-20,3.0104,S.D. Prokoshkin2008,,4.052515972,,,,,,,,,,
51.7,48.3,0,0,0,0,1.73646,0.635809,7.102,0.9451,0.71415,1.37415,1.62041,-34.95954,5.758019241,0.018182546,-60,3.0058,S.D. Prokoshkin2008,,4.06534312,,,,,,,,,,
45,50,0,0,5,0,1.729,0.6211,7.05,0.9455,0.717,1.375,1.623,-32.04,7.11419558,0.018181818,25,3.022,K.N. Melton,,4.062185553,,,,,,,,,,
40,50,0,0,10,0,1.728,0.6247,7.1,0.951,0.719,1.375,1.621,-29.16,7.842998534,0.018181818,25,3.03,K.N. Melton,,4.078803739,,,,,,,,,,
35,50,0,0,15,0,1.727,0.6283,7.15,0.9565,0.721,1.375,1.619,-26.36,8.302188563,0.018181818,25,3.02,K.N. Melton,,4.095463687,,,,,,,,,,
30,50,0,0,20,0,1.726,0.6319,7.2,0.962,0.723,1.375,1.617,-23.64,8.560535159,0.018181818,25,3.016,K.N. Melton,,4.112165396,,,,,,,,,,
25,50,0,0,25,0,1.725,0.6355,7.25,0.9675,0.725,1.375,1.615,-21,8.644238489,0.018181818,25,3.04,K.N. Melton,,4.128908867,,,,,,,,,,
49.8,40.7,9.5,0,0,0,1.70834,0.607841,6.988,0.937975,0.72365,1.38935,1.65594,-36.32412,7.787484103,0.041152947,88.8041,3.056648,P.L. Potapov1997,,4.070029574,,,,,,,,,,
49.8,40.7,9.5,0,0,0,1.70834,0.607841,6.988,0.937975,0.72365,1.38935,1.65594,-36.32412,7.787484103,0.041152947,141.5998,3.057113,P.L. Potapov1997,,4.076491943,,,,,,,,,,
49.8,40.7,9.5,0,0,0,1.70834,0.607841,6.988,0.937975,0.72365,1.38935,1.65594,-36.32412,7.787484103,0.041152947,201.5096,3.058433,P.L. Potapov1997,,4.083825102,,,,,,,,,,
49.8,40.7,9.5,0,0,0,1.70834,0.607841,6.988,0.937975,0.72365,1.38935,1.65594,-36.32412,7.787484103,0.041152947,252.2842,3.059998,P.L. Potapov1997,,4.090040081,,,,,,,,,,
49.8,35.2,15,0,0,0,1.69624,0.603496,6.988,0.93715,0.7286,1.3976,1.67354,-37.09104,8.308038635,0.048603461,132.1658,3.081993,P.L. Potapov1997,,4.08700823,,,,,,,,,,
49.8,35.2,15,0,0,0,1.69624,0.603496,6.988,0.93715,0.7286,1.3976,1.67354,-37.09104,8.308038635,0.048603461,179.8782,3.081609,P.L. Potapov1997,,4.092848387,,,,,,,,,,
49.8,35.2,15,0,0,0,1.69624,0.603496,6.988,0.93715,0.7286,1.3976,1.67354,-37.09104,8.308038635,0.048603461,260.0954,3.083279,P.L. Potapov1997,,4.102667238,,,,,,,,,,
49.8,30.2,20,0,0,0,1.68524,0.599546,6.988,0.9364,0.7331,1.4051,1.68954,-37.78824,8.568940563,0.053821083,179.5814,3.107,P.L. Potapov1997,,4.103422094,,,,,,,,,,
49.8,30.2,20,0,0,0,1.68524,0.599546,6.988,0.9364,0.7331,1.4051,1.68954,-37.78824,8.568940563,0.053821083,260.3062,3.108,P.L. Potapov1997,,4.113303077,,,,,,,,,,
49.8,30.2,20,0,0,0,1.68524,0.599546,6.988,0.9364,0.7331,1.4051,1.68954,-37.78824,8.568940563,0.053821083,330.8761,3.11,P.L. Potapov1997,,4.121941067,,,,,,,,,,
50,30,0,0,0,20,1.688,0.6869,7,0.934,0.735,1.405,1.685,-52.36,8.560535159,0.053853188,200,3.112,A. Evirgen2016,,4.15698143,,,,,,,,,,
50,30,20,0,0,0,1.686,0.6017,7,0.937,0.733,1.405,1.689,-37.8,8.560535159,0.053853188,200,3.1,A. Evirgen2016,,4.109475701,,,,,,,,,,
50,40.5,9.5,0,0,0,1.7091,0.609995,7,0.938575,0.72355,1.38925,1.6554,-36.33,7.784054523,0.041173908,200,3.052,A. Evirgen2016,,4.087191555,,,,,,,,,,
50,35,15,0,0,0,1.697,0.60565,7,0.93775,0.7285,1.3975,1.673,-37.1,8.302188563,0.048630688,200,3.075,A. Evirgen2016,,4.098864203,,,,,,,,,,
50,30,20,0,0,0,1.686,0.6017,7,0.937,0.733,1.405,1.689,-37.8,8.560535159,0.053853188,200,3.098,A. Evirgen2016,,4.109475701,,,,,,,,,,
45,50,0,0,5,0,1.729,0.6211,7.05,0.9455,0.717,1.375,1.623,-32.04,7.11419558,0.018181818,200,3.027,A. Evirgen2016,,4.083606134,,,,,,,,,,
42.5,50,0,0,7.5,0,1.7285,0.6229,7.075,0.94825,0.718,1.375,1.622,-30.59,7.520027337,0.018181818,200,3.03,A. Evirgen2016,,4.091910007,,,,,,,,,,
40,50,0,0,10,0,1.728,0.6247,7.1,0.951,0.719,1.375,1.621,-29.16,7.842998534,0.018181818,200,3.031,A. Evirgen2016,,4.10022432,,,,,,,,,,
50,45,0,0,0,5,1.7195,0.63485,7,0.9385,0.72,1.3825,1.64,-40.81,7.11419558,0.032899467,300,3.0407,B. Bertheville2005,,4.102525339,,,,,,,,,,
50,40,0,0,0,10,1.709,0.6522,7,0.937,0.725,1.39,1.655,-45.64,7.842998534,0.041949294,300,3.0491,B. Bertheville2005,,4.125269058,,,,,,,,,,
50.3,44.7,5,0,0,0,1.72014,0.616781,7.018,0.94015,0.71935,1.38235,1.64019,-35.70294,7.111409675,0.032920746,-13.7,3.0277,Meenu P.2020,,,,,,,,,,,,
50.3,39.7,10,0,0,0,1.70914,0.612831,7.018,0.9394,0.72385,1.38985,1.65619,-36.40714,7.837264443,0.041981437,49.2,3.0471,Meenu P.2020,,,,,,,,,,,,
50.3,34.7,15,0,0,0,1.69814,0.608881,7.018,0.93865,0.72835,1.39735,1.67219,-37.11134,8.293110499,0.048671316,45.2,3.0665,Meenu P.2020,,,,,,,,,,,,
